Repository: PanosAssiouras/PQC_measurment_analysis_python

File: flute1/FET/VPX34347_013_2-S_HM_E_Right_PQC1_FETPSs_trans.txt
Extended_Flutes_20-Nov-20_5:25:05 PM	Right_PQC1_FETPSs_trans	
Temperature(C)= 22.0	Humidity(%)= 8.0	Bias(V)= 100.000E-3
Current_Limit(A) = 10.000E-6	Settling_time(s) = 0.5	
		
Voltage (V)	Current (A)
-5.000E+0	834.650E-15
-4.900E+0	678.900E-15
-4.800E+0	649.850E-15
-4.700E+0	650.370E-15
-4.600E+0	649.660E-15
-4.500E+0	649.790E-15
-4.400E+0	657.460E-15
-4.300E+0	654.020E-15
-4.200E+0	656.190E-15
-4.100E+0	661.800E-15
-4.000E+0	663.700E-15
-3.900E+0	665.120E-15
-3.800E+0	664.770E-15
-3.700E+0	674.010E-15
-3.600E+0	676.020E-15
-3.500E+0	679.880E-15
-3.400E+0	682.540E-15
-3.300E+0	681.400E-15
-3.200E+0	685.430E-15
-3.100E+0	696.360E-15
-3.000E+0	703.790E-15
-2.900E+0	715.690E-15
-2.800E+0	728.670E-15
-2.700E+0	760.070E-15
-2.600E+0	812.370E-15
-2.500E+0	927.530E-15
-2.400E+0	1.096E-12
-2.300E+0	1.231E-12
-2.200E+0	1.310E-12
-2.100E+0	1.364E-12
-2.000E+0	1.416E-12
-1.900E+0	1.447E-12
-1.800E+0	1.472E-12
-1.700E+0	1.489E-12
-1.600E+0	1.481E-12
-1.500E+0	1.466E-12
-1.400E+0	1.452E-12
-1.300E+0	1.450E-12
-1.200E+0	1.440E-12
-1.100E+0	1.436E-12
-1.000E+0	1.430E-12
-900.000E-3	1.432E-12
-800.000E-3	1.428E-12
-700.000E-3	1.427E-12
-600.000E-3	1.429E-12
-500.000E-3	1.424E-12
-400.000E-3	1.424E-12
-300.000E-3	1.426E-12
-200.000E-3	1.424E-12
-100.000E-3	1.425E-12
0.000E+0	1.444E-12
100.000E-3	1.432E-12
200.000E-3	1.428E-12
300.000E-3	1.425E-12
400.000E-3	1.425E-12
500.000E-3	1.429E-12
600.000E-3	1.430E-12
700.000E-3	1.429E-12
800.000E-3	1.430E-12
900.000E-3	1.432E-12
1.000E+0	1.431E-12
1.100E+0	1.430E-12
1.200E+0	1.434E-12
1.300E+0	1.438E-12
1.400E+0	1.431E-12
1.500E+0	1.434E-12
1.600E+0	1.433E-12
1.700E+0	1.428E-12
1.800E+0	1.423E-12
1.900E+0	1.416E-12
2.000E+0	1.402E-12
2.100E+0	1.364E-12
2.200E+0	1.311E-12
2.300E+0	1.221E-12
2.400E+0	1.116E-12
2.500E+0	1.090E-12
2.600E+0	1.555E-12
2.700E+0	4.286E-12
2.800E+0	15.012E-12
2.900E+0	52.633E-12
3.000E+0	161.231E-12
3.100E+0	1.130E-9
3.200E+0	1.931E-9
3.300E+0	5.161E-9
3.400E+0	12.596E-9
3.500E+0	28.173E-9
3.600E+0	57.707E-9
3.700E+0	109.687E-9
3.800E+0	194.095E-9
3.900E+0	317.447E-9
4.000E+0	491.479E-9
4.100E+0	717.856E-9
4.200E+0	990.883E-9
4.300E+0	1.298E-6
4.400E+0	1.624E-6
4.500E+0	1.954E-6
4.600E+0	2.273E-6
4.700E+0	2.577E-6
4.800E+0	2.863E-6
4.900E+0	3.128E-6
5.000E+0	3.374E-6
5.100E+0	3.606E-6
5.200E+0	3.819E-6
5.300E+0	4.019E-6
5.400E+0	4.205E-6
5.500E+0	4.384E-6
5.600E+0	4.551E-6
5.700E+0	4.710E-6
5.800E+0	4.865E-6
5.900E+0	5.010E-6
6.000E+0	5.149E-6
6.100E+0	5.283E-6
6.200E+0	5.411E-6
6.300E+0	5.537E-6
6.400E+0	5.655E-6
6.500E+0	5.772E-6
6.600E+0	5.883E-6
6.700E+0	5.991E-6
6.800E+0	6.100E-6
6.900E+0	6.208E-6
7.000E+0	6.308E-6
7.100E+0	6.411E-6
7.200E+0	6.509E-6
7.300E+0	6.604E-6
7.400E+0	6.702E-6
7.500E+0	6.795E-6
7.600E+0	6.882E-6
7.700E+0	6.973E-6
7.800E+0	7.060E-6
7.900E+0	7.145E-6
8.000E+0	7.223E-6
8.100E+0	7.314E-6
8.200E+0	7.395E-6
8.300E+0	7.479E-6
8.400E+0	7.559E-6
8.500E+0	7.643E-6
8.600E+0	7.718E-6
8.700E+0	7.794E-6
8.800E+0	7.872E-6
8.900E+0	7.947E-6
9.000E+0	8.023E-6
9.100E+0	8.100E-6
9.200E+0	8.170E-6
9.300E+0	8.246E-6
9.400E+0	8.317E-6
9.500E+0	8.385E-6
9.600E+0	8.461E-6
9.700E+0	8.528E-6
9.800E+0	8.600E-6
9.900E+0	8.664E-6
10.000E+0	8.731E-6

File: flute1/FET/VPX34347_014_2-S_HM_E_Left_PQC1_FETPSs_trans.txt
Extended_Flutes_20-Nov-20_10:53:07 AM	Left_PQC1_FETPSs_trans	
Temperature(C)= 19.8	Humidity(%)= 8.6	Bias(V)= 100.000E-3
Current_Limit(A) = 10.000E-6	Settling_time(s) = 0.5	
		
Voltage (V)	Current (A)
-5.000E+0	-2.778E-12
-4.900E+0	-12.562E-12
-4.800E+0	-15.941E-12
-4.700E+0	-18.010E-12
-4.600E+0	-20.173E-12
-4.500E+0	-22.801E-12
-4.400E+0	-25.377E-12
-4.300E+0	-28.337E-12
-4.200E+0	-31.490E-12
-4.100E+0	-34.796E-12
-4.000E+0	-38.513E-12
-3.900E+0	-42.633E-12
-3.800E+0	-46.870E-12
-3.700E+0	-51.744E-12
-3.600E+0	-56.837E-12
-3.500E+0	-62.252E-12
-3.400E+0	-67.945E-12
-3.300E+0	-74.051E-12
-3.200E+0	-80.517E-12
-3.100E+0	-87.122E-12
-3.000E+0	-93.878E-12
-2.900E+0	-100.941E-12
-2.800E+0	-107.986E-12
-2.700E+0	-114.640E-12
-2.600E+0	-120.369E-12
-2.500E+0	-125.242E-12
-2.400E+0	-130.045E-12
-2.300E+0	-136.431E-12
-2.200E+0	-145.149E-12
-2.100E+0	-157.741E-12
-2.000E+0	-174.504E-12
-1.900E+0	-192.513E-12
-1.800E+0	-350.153E-12
-1.700E+0	-99.214E-12
-1.600E+0	-183.571E-12
-1.500E+0	-400.765E-12
-1.400E+0	-226.432E-12
-1.300E+0	-238.262E-12
-1.200E+0	-248.629E-12
-1.100E+0	-259.973E-12
-1.000E+0	-272.036E-12
-900.000E-3	-284.888E-12
-800.000E-3	-297.412E-12
-700.000E-3	-309.790E-12
-600.000E-3	-323.174E-12
-500.000E-3	-336.400E-12
-400.000E-3	-350.918E-12
-300.000E-3	-364.225E-12
-200.000E-3	-378.013E-12
-100.000E-3	-392.031E-12
0.000E+0	-400.016E-12
100.000E-3	-418.467E-12
200.000E-3	-432.152E-12
300.000E-3	-445.935E-12
400.000E-3	-459.662E-12
500.000E-3	-473.780E-12
600.000E-3	-485.756E-12
700.000E-3	-498.601E-12
800.000E-3	-511.583E-12
900.000E-3	-525.081E-12
1.000E+0	-535.200E-12
1.100E+0	-549.394E-12
1.200E+0	-561.591E-12
1.300E+0	-574.219E-12
1.400E+0	-585.221E-12
1.500E+0	-594.532E-12
1.600E+0	-606.758E-12
1.700E+0	-620.156E-12
1.800E+0	-628.364E-12
1.900E+0	-638.690E-12
2.000E+0	-646.633E-12
2.100E+0	-651.512E-12
2.200E+0	-652.991E-12
2.300E+0	-646.886E-12
2.400E+0	-629.530E-12
2.500E+0	-591.749E-12
2.600E+0	-511.849E-12
2.700E+0	-358.756E-12
2.800E+0	-22.335E-12
2.900E+0	679.381E-12
3.000E+0	1.657E-9
3.100E+0	3.965E-9
3.200E+0	8.564E-9
3.300E+0	17.546E-9
3.400E+0	34.704E-9
3.500E+0	65.601E-9
3.600E+0	118.310E-9
3.700E+0	203.520E-9
3.800E+0	327.643E-9
3.900E+0	504.019E-9
4.000E+0	732.982E-9
4.100E+0	1.013E-6
4.200E+0	1.332E-6
4.300E+0	1.674E-6
4.400E+0	2.025E-6
4.500E+0	2.367E-6
4.600E+0	2.699E-6
4.700E+0	3.012E-6
4.800E+0	3.307E-6
4.900E+0	3.583E-6
5.000E+0	3.843E-6
5.100E+0	4.087E-6
5.200E+0	4.313E-6
5.300E+0	4.531E-6
5.400E+0	4.734E-6
5.500E+0	4.927E-6
5.600E+0	5.113E-6
5.700E+0	5.291E-6
5.800E+0	5.462E-6
5.900E+0	5.623E-6
6.000E+0	5.782E-6
6.100E+0	5.934E-6
6.200E+0	6.081E-6
6.300E+0	6.225E-6
6.400E+0	6.365E-6
6.500E+0	6.498E-6
6.600E+0	6.631E-6
6.700E+0	6.760E-6
6.800E+0	6.888E-6
6.900E+0	7.010E-6
7.000E+0	7.133E-6
7.100E+0	7.253E-6
7.200E+0	7.369E-6
7.300E+0	7.486E-6
7.400E+0	7.598E-6
7.500E+0	7.706E-6
7.600E+0	7.815E-6
7.700E+0	7.928E-6
7.800E+0	8.035E-6
7.900E+0	8.142E-6
8.000E+0	8.243E-6
8.100E+0	8.346E-6
8.200E+0	8.449E-6
8.300E+0	8.547E-6
8.400E+0	8.647E-6
8.500E+0	8.746E-6
8.600E+0	8.847E-6
8.700E+0	8.942E-6
8.800E+0	9.036E-6

File: flute1/FET/VPX34347_020_2-S_HM_E_Left_PQC1_FETPSs_trans.txt
Extended_Flutes_23-Nov-20_9:48:46 AM	Left_PQC1_FETPSs_trans	
Temperature(C)= 18.2	Humidity(%)= 21.3	Bias(V)= 100.000E-3
Current_Limit(A) = 10.000E-6	Settling_time(s) = 0.5	
		
Voltage (V)	Current (A)
-5.000E+0	775.760E-15
-4.900E+0	514.070E-15
-4.800E+0	492.770E-15
-4.700E+0	519.530E-15
-4.600E+0	539.820E-15
-4.500E+0	567.160E-15
-4.400E+0	585.350E-15
-4.300E+0	596.530E-15
-4.200E+0	609.350E-15
-4.100E+0	627.370E-15
-4.000E+0	636.450E-15
-3.900E+0	643.770E-15
-3.800E+0	657.560E-15
-3.700E+0	664.630E-15
-3.600E+0	672.110E-15
-3.500E+0	679.550E-15
-3.400E+0	687.790E-15
-3.300E+0	695.120E-15
-3.200E+0	705.100E-15
-3.100E+0	715.030E-15
-3.000E+0	719.810E-15
-2.900E+0	726.460E-15
-2.800E+0	736.910E-15
-2.700E+0	746.540E-15
-2.600E+0	762.180E-15
-2.500E+0	780.940E-15
-2.400E+0	809.460E-15
-2.300E+0	863.650E-15
-2.200E+0	957.040E-15
-2.100E+0	1.079E-12
-2.000E+0	1.159E-12
-1.900E+0	1.216E-12
-1.800E+0	1.251E-12
-1.700E+0	1.285E-12
-1.600E+0	1.309E-12
-1.500E+0	1.324E-12
-1.400E+0	1.323E-12
-1.300E+0	1.318E-12
-1.200E+0	1.312E-12
-1.100E+0	1.308E-12
-1.000E+0	1.307E-12
-900.000E-3	1.299E-12
-800.000E-3	1.302E-12
-700.000E-3	1.304E-12
-600.000E-3	1.304E-12
-500.000E-3	1.309E-12
-400.000E-3	1.307E-12
-300.000E-3	1.302E-12
-200.000E-3	1.314E-12
-100.000E-3	1.312E-12
0.000E+0	1.327E-12
100.000E-3	1.321E-12
200.000E-3	1.314E-12
300.000E-3	1.318E-12
400.000E-3	1.318E-12
500.000E-3	1.317E-12
600.000E-3	1.320E-12
700.000E-3	1.322E-12
800.000E-3	1.321E-12
900.000E-3	1.322E-12
1.000E+0	1.327E-12
1.100E+0	1.328E-12
1.200E+0	1.331E-12
1.300E+0	1.331E-12
1.400E+0	1.338E-12
1.500E+0	1.342E-12
1.600E+0	1.349E-12
1.700E+0	1.353E-12
1.800E+0	1.357E-12
1.900E+0	1.376E-12
2.000E+0	1.391E-12
2.100E+0	1.430E-12
2.200E+0	1.481E-12
2.300E+0	1.586E-12
2.400E+0	1.748E-12
2.500E+0	2.024E-12
2.600E+0	2.519E-12
2.700E+0	3.427E-12
2.800E+0	5.154E-12
2.900E+0	8.731E-12
3.000E+0	16.820E-12
3.100E+0	38.917E-12
3.200E+0	90.847E-12
3.300E+0	718.535E-12
3.400E+0	786.545E-12
3.500E+0	2.134E-9
3.600E+0	5.472E-9
3.700E+0	13.017E-9
3.800E+0	28.574E-9
3.900E+0	58.072E-9
4.000E+0	109.557E-9
4.100E+0	193.743E-9
4.200E+0	317.710E-9
4.300E+0	493.006E-9
4.400E+0	722.363E-9
4.500E+0	1.000E-6
4.600E+0	1.318E-6
4.700E+0	1.657E-6
4.800E+0	2.005E-6
4.900E+0	2.343E-6
5.000E+0	2.669E-6
5.100E+0	2.979E-6
5.200E+0	3.267E-6
5.300E+0	3.537E-6
5.400E+0	3.789E-6
5.500E+0	4.026E-6
5.600E+0	4.247E-6
5.700E+0	4.457E-6
5.800E+0	4.654E-6
5.900E+0	4.843E-6
6.000E+0	5.018E-6
6.100E+0	5.189E-6
6.200E+0	5.355E-6
6.300E+0	5.510E-6
6.400E+0	5.661E-6
6.500E+0	5.806E-6
6.600E+0	5.949E-6
6.700E+0	6.086E-6
6.800E+0	6.217E-6
6.900E+0	6.348E-6
7.000E+0	6.473E-6
7.100E+0	6.597E-6
7.200E+0	6.717E-6
7.300E+0	6.834E-6
7.400E+0	6.949E-6
7.500E+0	7.061E-6
7.600E+0	7.172E-6
7.700E+0	7.282E-6
7.800E+0	7.387E-6
7.900E+0	7.492E-6
8.000E+0	7.597E-6
8.100E+0	7.699E-6
8.200E+0	7.798E-6
8.300E+0	7.898E-6
8.400E+0	7.994E-6
8.500E+0	8.089E-6
8.600E+0	8.183E-6
8.700E+0	8.279E-6
8.800E+0	8.371E-6
8.900E+0	8.465E-6
9.000E+0	8.555E-6
9.100E+0	8.642E-6
9.200E+0	8.731E-6
9.300E+0	8.821E-6
9.400E+0	8.909E-6
9.500E+0	8.994E-6
9.600E+0	9.079E-6

File: flute1/FET/VPX34347_020_2-S_HM_E_Right_PQC1_FETPSs_trans.txt
Extended_Flutes_23-Nov-20_10:44:49 AM	Right_PQC1_FETPSs_trans	
Temperature(C)= 19.4	Humidity(%)= 7.9	Bias(V)= 100.000E-3
Current_Limit(A) = 10.000E-6	Settling_time(s) = 0.5	
		
Voltage (V)	Current (A)
-5.000E+0	674.790E-15
-4.900E+0	464.700E-15
-4.800E+0	436.230E-15
-4.700E+0	443.990E-15
-4.600E+0	461.910E-15
-4.500E+0	473.540E-15
-4.400E+0	481.390E-15
-4.300E+0	493.350E-15
-4.200E+0	498.390E-15
-4.100E+0	509.780E-15
-4.000E+0	512.800E-15
-3.900E+0	517.820E-15
-3.800E+0	524.470E-15
-3.700E+0	530.730E-15
-3.600E+0	537.000E-15
-3.500E+0	542.200E-15
-3.400E+0	549.730E-15
-3.300E+0	551.300E-15
-3.200E+0	554.830E-15
-3.100E+0	558.300E-15
-3.000E+0	570.100E-15
-2.900E+0	574.370E-15
-2.800E+0	580.700E-15
-2.700E+0	589.770E-15
-2.600E+0	603.320E-15
-2.500E+0	620.750E-15
-2.400E+0	643.630E-15
-2.300E+0	699.750E-15
-2.200E+0	790.320E-15
-2.100E+0	899.490E-15
-2.000E+0	984.680E-15
-1.900E+0	1.040E-12
-1.800E+0	1.068E-12
-1.700E+0	1.107E-12
-1.600E+0	1.127E-12
-1.500E+0	1.139E-12
-1.400E+0	1.139E-12
-1.300E+0	1.139E-12
-1.200E+0	1.132E-12
-1.100E+0	1.126E-12
-1.000E+0	1.119E-12
-900.000E-3	1.115E-12
-800.000E-3	1.117E-12
-700.000E-3	1.115E-12
-600.000E-3	1.115E-12
-500.000E-3	1.115E-12
-400.000E-3	1.113E-12
-300.000E-3	1.113E-12
-200.000E-3	1.119E-12
-100.000E-3	1.118E-12
0.000E+0	1.132E-12
100.000E-3	1.126E-12
200.000E-3	1.120E-12
300.000E-3	1.126E-12
400.000E-3	1.119E-12
500.000E-3	1.118E-12
600.000E-3	1.118E-12
700.000E-3	1.119E-12
800.000E-3	1.121E-12
900.000E-3	1.124E-12
1.000E+0	1.125E-12
1.100E+0	1.126E-12
1.200E+0	1.129E-12
1.300E+0	1.129E-12
1.400E+0	1.134E-12
1.500E+0	1.135E-12
1.600E+0	1.133E-12
1.700E+0	1.142E-12
1.800E+0	1.149E-12
1.900E+0	1.163E-12
2.000E+0	1.174E-12
2.100E+0	1.200E-12
2.200E+0	1.233E-12
2.300E+0	1.303E-12
2.400E+0	1.414E-12
2.500E+0	1.629E-12
2.600E+0	2.024E-12
2.700E+0	2.904E-12
2.800E+0	5.176E-12
2.900E+0	11.210E-12
3.000E+0	30.513E-12
3.100E+0	84.218E-12
3.200E+0	748.866E-12
3.300E+0	892.315E-12
3.400E+0	2.512E-9
3.500E+0	6.548E-9
3.600E+0	15.715E-9
3.700E+0	34.655E-9
3.800E+0	70.054E-9
3.900E+0	131.544E-9
4.000E+0	227.393E-9
4.100E+0	370.822E-9
4.200E+0	567.104E-9
4.300E+0	816.176E-9
4.400E+0	1.112E-6
4.500E+0	1.440E-6
4.600E+0	1.785E-6
4.700E+0	2.127E-6
4.800E+0	2.465E-6
4.900E+0	2.783E-6
5.000E+0	3.083E-6
5.100E+0	3.365E-6
5.200E+0	3.627E-6
5.300E+0	3.874E-6
5.400E+0	4.105E-6
5.500E+0	4.321E-6
5.600E+0	4.525E-6
5.700E+0	4.720E-6
5.800E+0	4.904E-6
5.900E+0	5.081E-6
6.000E+0	5.249E-6
6.100E+0	5.412E-6
6.200E+0	5.568E-6
6.300E+0	5.719E-6
6.400E+0	5.863E-6
6.500E+0	6.004E-6
6.600E+0	6.142E-6
6.700E+0	6.275E-6
6.800E+0	6.406E-6
6.900E+0	6.531E-6
7.000E+0	6.656E-6
7.100E+0	6.777E-6
7.200E+0	6.896E-6
7.300E+0	7.010E-6
7.400E+0	7.127E-6
7.500E+0	7.238E-6
7.600E+0	7.348E-6
7.700E+0	7.455E-6
7.800E+0	7.562E-6
7.900E+0	7.666E-6
8.000E+0	7.770E-6
8.100E+0	7.872E-6
8.200E+0	7.975E-6
8.300E+0	8.074E-6
8.400E+0	8.173E-6
8.500E+0	8.273E-6
8.600E+0	8.369E-6
8.700E+0	8.463E-6
8.800E+0	8.556E-6
8.900E+0	8.649E-6
9.000E+0	8.741E-6
9.100E+0	8.834E-6
9.200E+0	8.926E-6
9.300E+0	9.014E-6

File: flute1/FET/VPX34347_025_2-S_HM_E_Left_PQC1_FETPSs_trans.txt
Custom_Flutes_25-Nov-20_1:02:59 PM	Left_PQC1_FETPSs_trans	
Temperature(C)= 20.3	Humidity(%)= 20.8	Bias(V)= 100.000E-3
Current_Limit(A) = 10.000E-6	Settling_time(s) = 0.5	
		
Voltage (V)	Current (A)
-5.000E+0	86.770E-15
-4.900E+0	-1.029E-12
-4.800E+0	-1.037E-12
-4.700E+0	-891.540E-15
-4.600E+0	-749.270E-15
-4.500E+0	-632.090E-15
-4.400E+0	-532.260E-15
-4.300E+0	-449.250E-15
-4.200E+0	-375.100E-15
-4.100E+0	-313.210E-15
-4.000E+0	-258.170E-15
-3.900E+0	-70.218E-12
-3.800E+0	-8.702E-12
-3.700E+0	-1.535E-12
-3.600E+0	-310.200E-15
-3.500E+0	-80.000E-15
-3.400E+0	-8.930E-15
-3.300E+0	17.870E-15
-3.200E+0	47.340E-15
-3.100E+0	72.300E-15
-3.000E+0	96.230E-15
-2.900E+0	117.230E-15
-2.800E+0	138.270E-15
-2.700E+0	165.270E-15
-2.600E+0	184.950E-15
-2.500E+0	217.230E-15
-2.400E+0	265.670E-15
-2.300E+0	337.450E-15
-2.200E+0	464.310E-15
-2.100E+0	601.620E-15
-2.000E+0	704.520E-15
-1.900E+0	772.220E-15
-1.800E+0	820.750E-15
-1.700E+0	857.190E-15
-1.600E+0	891.130E-15
-1.500E+0	916.300E-15
-1.400E+0	927.380E-15
-1.300E+0	926.550E-15
-1.200E+0	920.410E-15
-1.100E+0	914.520E-15
-1.000E+0	906.250E-15
-900.000E-3	898.310E-15
-800.000E-3	896.830E-15
-700.000E-3	889.910E-15
-600.000E-3	897.760E-15
-500.000E-3	898.330E-15
-400.000E-3	900.110E-15
-300.000E-3	911.030E-15
-200.000E-3	914.650E-15
-100.000E-3	924.160E-15
0.000E+0	942.100E-15
100.000E-3	943.250E-15
200.000E-3	946.690E-15
300.000E-3	946.360E-15
400.000E-3	950.790E-15
500.000E-3	960.060E-15
600.000E-3	965.310E-15
700.000E-3	972.120E-15
800.000E-3	974.490E-15
900.000E-3	978.940E-15
1.000E+0	982.760E-15
1.100E+0	993.750E-15
1.200E+0	997.460E-15
1.300E+0	995.670E-15
1.400E+0	997.850E-15
1.500E+0	1.007E-12
1.600E+0	1.010E-12
1.700E+0	1.013E-12
1.800E+0	1.018E-12
1.900E+0	1.023E-12
2.000E+0	1.027E-12
2.100E+0	1.027E-12
2.200E+0	1.035E-12
2.300E+0	1.032E-12
2.400E+0	1.036E-12
2.500E+0	1.037E-12
2.600E+0	1.049E-12
2.700E+0	1.204E-12
2.800E+0	1.902E-12
2.900E+0	4.465E-12
3.000E+0	13.540E-12
3.100E+0	47.498E-12
3.200E+0	136.393E-12
3.300E+0	1.012E-9
3.400E+0	1.556E-9
3.500E+0	4.163E-9
3.600E+0	10.157E-9
3.700E+0	22.744E-9
3.800E+0	46.683E-9
3.900E+0	88.947E-9
4.000E+0	158.335E-9
4.100E+0	262.261E-9
4.200E+0	412.829E-9
4.300E+0	613.095E-9
4.400E+0	864.145E-9
4.500E+0	1.157E-6
4.600E+0	1.481E-6
4.700E+0	1.818E-6
4.800E+0	2.156E-6
4.900E+0	2.487E-6
5.000E+0	2.802E-6
5.100E+0	3.100E-6
5.200E+0	3.380E-6
5.300E+0	3.643E-6
5.400E+0	3.889E-6
5.500E+0	4.121E-6
5.600E+0	4.338E-6
5.700E+0	4.543E-6
5.800E+0	4.739E-6
5.900E+0	4.925E-6
6.000E+0	5.104E-6
6.100E+0	5.274E-6
6.200E+0	5.439E-6
6.300E+0	5.596E-6
6.400E+0	5.749E-6
6.500E+0	5.896E-6
6.600E+0	6.037E-6
6.700E+0	6.177E-6
6.800E+0	6.311E-6
6.900E+0	6.444E-6
7.000E+0	6.572E-6
7.100E+0	6.696E-6
7.200E+0	6.821E-6
7.300E+0	6.943E-6
7.400E+0	7.060E-6
7.500E+0	7.178E-6
7.600E+0	7.290E-6
7.700E+0	7.403E-6
7.800E+0	7.515E-6
7.900E+0	7.623E-6
8.000E+0	7.731E-6
8.100E+0	7.835E-6
8.200E+0	7.937E-6
8.300E+0	8.040E-6
8.400E+0	8.140E-6
8.500E+0	8.240E-6
8.600E+0	8.339E-6
8.700E+0	8.440E-6
8.800E+0	8.536E-6
8.900E+0	8.625E-6
9.000E+0	8.721E-6
9.100E+0	8.815E-6
9.200E+0	8.907E-6
9.300E+0	9.004E-6

File: flute1/FET/VPX34347_025_2-S_HM_E_Right_PQC1_FETPSs_trans.txt
Extended_Flutes_19-Nov-20_4:15:14 PM	Right_PQC1_FETPSs_trans	
Temperature(C)= 22.2	Humidity(%)= 7.2	Bias(V)= 100.000E-3
Current_Limit(A) = 10.000E-6	Settling_time(s) = 0.5	
		
Voltage (V)	Current (A)
-5.000E+0	891.930E-15
-4.900E+0	659.930E-15
-4.800E+0	624.740E-15
-4.700E+0	628.330E-15
-4.600E+0	639.830E-15
-4.500E+0	640.900E-15
-4.400E+0	650.620E-15
-4.300E+0	658.060E-15
-4.200E+0	665.720E-15
-4.100E+0	665.120E-15
-4.000E+0	665.340E-15
-3.900E+0	680.260E-15
-3.800E+0	680.910E-15
-3.700E+0	684.710E-15
-3.600E+0	686.270E-15
-3.500E+0	690.350E-15
-3.400E+0	696.110E-15
-3.300E+0	697.800E-15
-3.200E+0	694.240E-15
-3.100E+0	705.220E-15
-3.000E+0	713.210E-15
-2.900E+0	723.930E-15
-2.800E+0	728.420E-15
-2.700E+0	737.640E-15
-2.600E+0	752.160E-15
-2.500E+0	783.130E-15
-2.400E+0	821.470E-15
-2.300E+0	908.620E-15
-2.200E+0	1.049E-12
-2.100E+0	1.219E-12
-2.000E+0	1.339E-12
-1.900E+0	1.413E-12
-1.800E+0	1.455E-12
-1.700E+0	1.511E-12
-1.600E+0	1.539E-12
-1.500E+0	1.553E-12
-1.400E+0	1.551E-12
-1.300E+0	1.541E-12
-1.200E+0	1.530E-12
-1.100E+0	1.516E-12
-1.000E+0	1.503E-12
-900.000E-3	1.501E-12
-800.000E-3	1.498E-12
-700.000E-3	1.492E-12
-600.000E-3	1.495E-12
-500.000E-3	1.495E-12
-400.000E-3	1.492E-12
-300.000E-3	1.492E-12
-200.000E-3	1.493E-12
-100.000E-3	1.493E-12
0.000E+0	1.508E-12
100.000E-3	1.498E-12
200.000E-3	1.496E-12
300.000E-3	1.498E-12
400.000E-3	1.497E-12
500.000E-3	1.501E-12
600.000E-3	1.497E-12
700.000E-3	1.497E-12
800.000E-3	1.500E-12
900.000E-3	1.500E-12
1.000E+0	1.501E-12
1.100E+0	1.491E-12
1.200E+0	1.493E-12
1.300E+0	1.493E-12
1.400E+0	1.489E-12
1.500E+0	1.494E-12
1.600E+0	1.501E-12
1.700E+0	1.505E-12
1.800E+0	1.506E-12
1.900E+0	1.496E-12
2.000E+0	1.479E-12
2.100E+0	1.462E-12
2.200E+0	1.417E-12
2.300E+0	1.334E-12
2.400E+0	1.208E-12
2.500E+0	971.150E-15
2.600E+0	683.270E-15
2.700E+0	450.370E-15
2.800E+0	1.120E-12
2.900E+0	5.592E-12
3.000E+0	25.849E-12
3.100E+0	90.526E-12
3.200E+0	868.403E-12
3.300E+0	1.154E-9
3.400E+0	3.207E-9
3.500E+0	8.122E-9
3.600E+0	18.687E-9
3.700E+0	39.590E-9
3.800E+0	77.241E-9
3.900E+0	140.843E-9
4.000E+0	237.659E-9
4.100E+0	380.485E-9
4.200E+0	574.196E-9
4.300E+0	818.112E-9
4.400E+0	1.107E-6
4.500E+0	1.427E-6
4.600E+0	1.763E-6
4.700E+0	2.099E-6
4.800E+0	2.424E-6
4.900E+0	2.735E-6
5.000E+0	3.027E-6
5.100E+0	3.299E-6
5.200E+0	3.552E-6
5.300E+0	3.789E-6
5.400E+0	4.011E-6
5.500E+0	4.220E-6
5.600E+0	4.417E-6
5.700E+0	4.604E-6
5.800E+0	4.782E-6
5.900E+0	4.951E-6
6.000E+0	5.111E-6
6.100E+0	5.269E-6
6.200E+0	5.418E-6
6.300E+0	5.562E-6
6.400E+0	5.701E-6
6.500E+0	5.834E-6
6.600E+0	5.966E-6
6.700E+0	6.090E-6
6.800E+0	6.215E-6
6.900E+0	6.333E-6
7.000E+0	6.455E-6
7.100E+0	6.568E-6
7.200E+0	6.680E-6
7.300E+0	6.788E-6
7.400E+0	6.897E-6
7.500E+0	7.003E-6
7.600E+0	7.108E-6
7.700E+0	7.207E-6
7.800E+0	7.306E-6
7.900E+0	7.404E-6
8.000E+0	7.501E-6
8.100E+0	7.599E-6
8.200E+0	7.695E-6
8.300E+0	7.790E-6
8.400E+0	7.881E-6
8.500E+0	7.973E-6
8.600E+0	8.067E-6
8.700E+0	8.158E-6
8.800E+0	8.242E-6
8.900E+0	8.327E-6
9.000E+0	8.412E-6
9.100E+0	8.501E-6
9.200E+0	8.584E-6
9.300E+0	8.667E-6
9.400E+0	8.747E-6
9.500E+0	8.829E-6
9.600E+0	8.910E-6
9.700E+0	8.993E-6
9.800E+0	9.073E-6
