Repository: PanosAssiouras/PQC_measurment_analysis_python

File: flute1/CV_Diodes/VPX34347_004_2-S_HM_E_Left_PQC1_DiodeQuarter_CV.txt
Extended_Flutes_12-Nov-20_1:23:34 PM	Left_PQC1_DiodeQuarter_CV	
Temperature(C)= 21.8	Humidity(%)= 12.2	AC Amplitude(V)= 250.000E-3
AC Frequency(Hz) = 100.000E+3	Settling_time(s) = 0.5	
		
Voltage (V)	Capacitance (F)
0.000E+0	48.510E-12
-5.000E+0	10.985E-12
-10.000E+0	8.787E-12
-15.000E+0	7.623E-12
-20.000E+0	6.848E-12
-25.000E+0	6.411E-12
-30.000E+0	6.015E-12
-35.000E+0	5.705E-12
-40.000E+0	5.466E-12
-45.000E+0	5.235E-12
-50.000E+0	5.107E-12
-55.000E+0	4.903E-12
-60.000E+0	4.805E-12
-65.000E+0	4.770E-12
-70.000E+0	4.881E-12
-75.000E+0	5.002E-12
-80.000E+0	4.980E-12
-85.000E+0	4.771E-12
-90.000E+0	4.446E-12
-95.000E+0	4.305E-12
-100.000E+0	4.186E-12
-105.000E+0	4.106E-12
-110.000E+0	4.015E-12
-115.000E+0	3.983E-12
-120.000E+0	4.011E-12
-125.000E+0	3.945E-12
-130.000E+0	3.923E-12
-135.000E+0	3.928E-12
-140.000E+0	3.893E-12
-145.000E+0	3.898E-12
-150.000E+0	3.884E-12
-155.000E+0	3.822E-12
-160.000E+0	3.873E-12
-165.000E+0	3.833E-12
-170.000E+0	3.776E-12
-175.000E+0	3.843E-12
-180.000E+0	3.810E-12
-185.000E+0	3.770E-12
-190.000E+0	3.768E-12
-195.000E+0	3.737E-12
-200.000E+0	3.715E-12
-205.000E+0	3.729E-12
-210.000E+0	3.686E-12
-215.000E+0	3.716E-12
-220.000E+0	3.724E-12
-225.000E+0	3.695E-12
-230.000E+0	3.721E-12
-235.000E+0	3.692E-12
-240.000E+0	3.686E-12
-245.000E+0	3.687E-12
-250.000E+0	3.702E-12
-255.000E+0	3.696E-12
-260.000E+0	3.725E-12
-265.000E+0	3.686E-12
-270.000E+0	3.676E-12
-275.000E+0	3.700E-12
-280.000E+0	3.659E-12
-285.000E+0	3.668E-12
-290.000E+0	3.691E-12
-295.000E+0	3.656E-12
-300.000E+0	3.665E-12
-305.000E+0	3.682E-12
-310.000E+0	3.698E-12
-315.000E+0	3.694E-12
-320.000E+0	3.649E-12
-325.000E+0	3.634E-12
-330.000E+0	3.693E-12
-335.000E+0	3.654E-12
-340.000E+0	3.668E-12
-345.000E+0	3.675E-12
-350.000E+0	3.649E-12
-355.000E+0	3.690E-12
-360.000E+0	3.668E-12
-365.000E+0	3.658E-12
-370.000E+0	3.630E-12
-375.000E+0	3.694E-12
-380.000E+0	3.637E-12
-385.000E+0	3.679E-12
-390.000E+0	3.619E-12
-395.000E+0	3.624E-12
-400.000E+0	3.639E-12
-405.000E+0	3.701E-12
-410.000E+0	3.668E-12
-415.000E+0	3.696E-12
-420.000E+0	3.669E-12
-425.000E+0	3.661E-12
-430.000E+0	3.683E-12
-435.000E+0	3.733E-12
-440.000E+0	3.591E-12
-445.000E+0	3.711E-12
-450.000E+0	3.676E-12
-455.000E+0	3.669E-12
-460.000E+0	3.628E-12
-465.000E+0	3.657E-12
-470.000E+0	3.638E-12
-475.000E+0	3.687E-12
-480.000E+0	3.668E-12
-485.000E+0	3.674E-12
-490.000E+0	3.693E-12
-495.000E+0	3.681E-12
-500.000E+0	3.673E-12

File: flute1/CV_Diodes/VPX34347_004_2-S_HM_E_Right_PQC1_DiodeQuarter_CV.txt
Extended_Flutes_12-Nov-20_2:41:23 PM	Right_PQC1_DiodeQuarter_CV	
Temperature(C)= 22.6	Humidity(%)= 6.5	AC Amplitude(V)= 250.000E-3
AC Frequency(Hz) = 100.000E+3	Settling_time(s) = 0.5	
		
Voltage (V)	Capacitance (F)
0.000E+0	44.490E-12
-5.000E+0	10.479E-12
-10.000E+0	8.398E-12
-15.000E+0	7.309E-12
-20.000E+0	6.673E-12
-25.000E+0	6.207E-12
-30.000E+0	5.937E-12
-35.000E+0	5.698E-12
-40.000E+0	5.525E-12
-45.000E+0	5.340E-12
-50.000E+0	5.184E-12
-55.000E+0	5.099E-12
-60.000E+0	4.986E-12
-65.000E+0	5.066E-12
-70.000E+0	5.362E-12
-75.000E+0	5.200E-12
-80.000E+0	4.674E-12
-85.000E+0	4.443E-12
-90.000E+0	4.193E-12
-95.000E+0	4.183E-12
-100.000E+0	4.153E-12
-105.000E+0	4.079E-12
-110.000E+0	4.084E-12
-115.000E+0	4.034E-12
-120.000E+0	4.031E-12
-125.000E+0	3.991E-12
-130.000E+0	4.016E-12
-135.000E+0	3.997E-12
-140.000E+0	3.984E-12
-145.000E+0	3.969E-12
-150.000E+0	3.972E-12
-155.000E+0	3.942E-12
-160.000E+0	3.961E-12
-165.000E+0	3.927E-12
-170.000E+0	3.925E-12
-175.000E+0	3.924E-12
-180.000E+0	3.882E-12
-185.000E+0	3.897E-12
-190.000E+0	3.862E-12
-195.000E+0	3.896E-12
-200.000E+0	3.843E-12
-205.000E+0	3.847E-12
-210.000E+0	3.852E-12
-215.000E+0	3.822E-12
-220.000E+0	3.786E-12
-225.000E+0	3.766E-12
-230.000E+0	3.771E-12
-235.000E+0	3.790E-12
-240.000E+0	3.780E-12
-245.000E+0	3.811E-12
-250.000E+0	3.776E-12
-255.000E+0	3.779E-12
-260.000E+0	3.758E-12
-265.000E+0	3.740E-12
-270.000E+0	3.743E-12
-275.000E+0	3.759E-12
-280.000E+0	3.736E-12
-285.000E+0	3.757E-12
-290.000E+0	3.795E-12
-295.000E+0	3.758E-12
-300.000E+0	3.746E-12
-305.000E+0	3.719E-12
-310.000E+0	3.737E-12
-315.000E+0	3.749E-12
-320.000E+0	3.715E-12
-325.000E+0	3.743E-12
-330.000E+0	3.719E-12
-335.000E+0	3.717E-12
-340.000E+0	3.691E-12
-345.000E+0	3.733E-12
-350.000E+0	3.711E-12
-355.000E+0	3.701E-12
-360.000E+0	3.727E-12
-365.000E+0	3.726E-12
-370.000E+0	3.705E-12
-375.000E+0	3.692E-12
-380.000E+0	3.719E-12
-385.000E+0	3.703E-12
-390.000E+0	3.728E-12
-395.000E+0	3.686E-12
-400.000E+0	3.709E-12
-405.000E+0	3.732E-12
-410.000E+0	3.717E-12
-415.000E+0	3.719E-12
-420.000E+0	3.711E-12
-425.000E+0	3.702E-12
-430.000E+0	3.732E-12
-435.000E+0	3.682E-12
-440.000E+0	3.695E-12
-445.000E+0	3.686E-12
-450.000E+0	3.707E-12
-455.000E+0	3.686E-12
-460.000E+0	3.680E-12
-465.000E+0	3.738E-12
-470.000E+0	3.695E-12
-475.000E+0	3.715E-12
-480.000E+0	3.696E-12
-485.000E+0	3.696E-12
-490.000E+0	3.699E-12
-495.000E+0	3.715E-12
-500.000E+0	3.730E-12

File: flute1/CV_Diodes/VPX34347_005_2-S_HM_E_Right_PQC1_DiodeQuarter_IV.txt
Extended_Flutes_13-Nov-20_3:24:32 PM	Right_PQC1_DiodeQuarter_IV	
Temperature(C)= 23.4	Humidity(%)= 6.7	Bias(V)= 0.000E+0
Current_Limit(A) = 15.000E-6	Settling_time(s) = 1.0	
		
Voltage (V)	Current (A)
0.000E+0	636.171E-9
-10.000E+0	804.070E-9
-20.000E+0	774.985E-9
-30.000E+0	641.431E-9
-40.000E+0	453.920E-9
-50.000E+0	250.998E-9
-60.000E+0	54.882E-9
-70.000E+0	1.475E-9
-80.000E+0	138.803E-12
-90.000E+0	34.745E-12
-100.000E+0	8.906E-12
-110.000E+0	7.063E-12
-120.000E+0	7.071E-12
-130.000E+0	7.210E-12
-140.000E+0	7.306E-12
-150.000E+0	8.158E-12
-160.000E+0	8.273E-12
-170.000E+0	8.355E-12
-180.000E+0	7.673E-12
-190.000E+0	8.441E-12
-200.000E+0	8.613E-12
-210.000E+0	8.740E-12
-220.000E+0	8.853E-12
-230.000E+0	8.969E-12
-240.000E+0	9.070E-12
-250.000E+0	9.198E-12
-260.000E+0	9.297E-12
-270.000E+0	9.369E-12
-280.000E+0	8.707E-12
-290.000E+0	9.441E-12
-300.000E+0	8.808E-12
-310.000E+0	9.785E-12
-320.000E+0	9.161E-12
-330.000E+0	8.930E-12
-340.000E+0	8.976E-12
-350.000E+0	9.062E-12
-360.000E+0	9.162E-12
-370.000E+0	9.312E-12
-380.000E+0	9.529E-12
-390.000E+0	9.863E-12
-400.000E+0	10.451E-12
-410.000E+0	11.315E-12
-420.000E+0	13.283E-12
-430.000E+0	14.645E-12
-440.000E+0	17.474E-12
-450.000E+0	22.613E-12
-460.000E+0	27.307E-12
-470.000E+0	33.826E-12
-480.000E+0	41.780E-12
-490.000E+0	50.945E-12
-500.000E+0	61.240E-12
-510.000E+0	72.925E-12
-520.000E+0	85.934E-12
-530.000E+0	100.488E-12
-540.000E+0	116.639E-12
-550.000E+0	134.908E-12
-560.000E+0	155.230E-12
-570.000E+0	178.182E-12
-580.000E+0	207.177E-12
-590.000E+0	233.851E-12
-600.000E+0	267.429E-12
-610.000E+0	304.549E-12
-620.000E+0	346.391E-12
-630.000E+0	393.072E-12
-640.000E+0	445.097E-12
-650.000E+0	503.113E-12
-660.000E+0	523.020E-12
-670.000E+0	485.370E-12
-680.000E+0	453.915E-12
-690.000E+0	429.279E-12
-700.000E+0	408.268E-12

File: flute1/CV_Diodes/VPX34347_010_2-S_HM_E_Left_PQC1_DiodeQuarter_IV.txt
Extended_Flutes_17-Nov-20_4:50:54 PM	Left_PQC1_DiodeQuarter_IV	
Temperature(C)= 22.6	Humidity(%)= 13.7	Bias(V)= 0.000E+0
Current_Limit(A) = 15.000E-6	Settling_time(s) = 1.0	
		
Voltage (V)	Current (A)
0.000E+0	466.886E-9
-10.000E+0	450.300E-9
-20.000E+0	419.681E-9
-30.000E+0	347.496E-9
-40.000E+0	246.554E-9
-50.000E+0	149.037E-9
-60.000E+0	56.492E-9
-70.000E+0	9.432E-9
-80.000E+0	914.049E-12
-90.000E+0	56.968E-12
-100.000E+0	16.045E-12
-110.000E+0	9.452E-12
-120.000E+0	8.624E-12
-130.000E+0	8.645E-12
-140.000E+0	8.767E-12
-150.000E+0	8.851E-12
-160.000E+0	9.019E-12
-170.000E+0	9.167E-12
-180.000E+0	9.461E-12
-190.000E+0	9.539E-12
-200.000E+0	9.753E-12
-210.000E+0	10.014E-12
-220.000E+0	10.280E-12
-230.000E+0	10.506E-12
-240.000E+0	10.653E-12
-250.000E+0	10.749E-12
-260.000E+0	10.886E-12
-270.000E+0	10.955E-12
-280.000E+0	11.031E-12
-290.000E+0	11.122E-12
-300.000E+0	11.182E-12
-310.000E+0	11.278E-12
-320.000E+0	14.763E-12
-330.000E+0	12.442E-12
-340.000E+0	12.326E-12
-350.000E+0	12.619E-12
-360.000E+0	13.025E-12
-370.000E+0	13.930E-12
-380.000E+0	14.860E-12
-390.000E+0	17.671E-12
-400.000E+0	22.613E-12
-410.000E+0	29.295E-12
-420.000E+0	38.980E-12
-430.000E+0	51.972E-12
-440.000E+0	67.747E-12
-450.000E+0	85.507E-12
-460.000E+0	105.287E-12
-470.000E+0	128.227E-12
-480.000E+0	151.576E-12
-490.000E+0	178.256E-12
-500.000E+0	208.690E-12
-510.000E+0	238.407E-12
-520.000E+0	278.223E-12
-530.000E+0	320.429E-12
-540.000E+0	367.401E-12
-550.000E+0	421.761E-12
-560.000E+0	480.780E-12
-570.000E+0	552.284E-12
-580.000E+0	625.788E-12
-590.000E+0	711.178E-12
-600.000E+0	802.719E-12
-610.000E+0	908.975E-12
-620.000E+0	1.026E-9
-630.000E+0	1.156E-9
-640.000E+0	1.298E-9
-650.000E+0	1.449E-9
-660.000E+0	1.607E-9
-670.000E+0	1.669E-9
-680.000E+0	1.503E-9
-690.000E+0	1.363E-9
-700.000E+0	1.255E-9

File: flute1/CV_Diodes/VPX34347_011_2-S_HM_E_Left_PQC1_DiodeQuarter_IV.txt
Extended_Flutes_18-Nov-20_12:06:39 PM	Left_PQC1_DiodeQuarter_IV	
Temperature(C)= 21.6	Humidity(%)= 12.0	Bias(V)= 0.000E+0
Current_Limit(A) = 15.000E-6	Settling_time(s) = 1.0	
		
Voltage (V)	Current (A)
0.000E+0	722.824E-9
-10.000E+0	575.309E-9
-20.000E+0	497.217E-9
-30.000E+0	417.869E-9
-40.000E+0	324.528E-9
-50.000E+0	225.955E-9
-60.000E+0	138.628E-9
-70.000E+0	42.671E-9
-80.000E+0	865.741E-12
-90.000E+0	61.179E-12
-100.000E+0	15.397E-12
-110.000E+0	8.733E-12
-120.000E+0	6.754E-12
-130.000E+0	6.849E-12
-140.000E+0	7.694E-12
-150.000E+0	6.971E-12
-160.000E+0	7.866E-12
-170.000E+0	7.984E-12
-180.000E+0	8.468E-12
-190.000E+0	8.203E-12
-200.000E+0	8.470E-12
-210.000E+0	8.359E-12
-220.000E+0	8.554E-12
-230.000E+0	8.757E-12
-240.000E+0	8.729E-12
-250.000E+0	8.787E-12
-260.000E+0	8.852E-12
-270.000E+0	8.872E-12
-280.000E+0	8.957E-12
-290.000E+0	9.035E-12
-300.000E+0	9.061E-12
-310.000E+0	9.115E-12
-320.000E+0	8.769E-12
-330.000E+0	9.191E-12
-340.000E+0	9.397E-12
-350.000E+0	9.661E-12
-360.000E+0	9.239E-12
-370.000E+0	9.830E-12
-380.000E+0	11.260E-12
-390.000E+0	13.639E-12
-400.000E+0	16.982E-12
-410.000E+0	22.787E-12
-420.000E+0	30.860E-12
-430.000E+0	41.675E-12
-440.000E+0	55.495E-12
-450.000E+0	73.375E-12
-460.000E+0	91.371E-12
-470.000E+0	111.995E-12
-480.000E+0	134.986E-12
-490.000E+0	159.331E-12
-500.000E+0	188.586E-12
-510.000E+0	216.653E-12
-520.000E+0	257.081E-12
-530.000E+0	295.568E-12
-540.000E+0	339.029E-12
-550.000E+0	393.076E-12
-560.000E+0	448.505E-12
-570.000E+0	518.749E-12
-580.000E+0	591.605E-12
-590.000E+0	682.581E-12
-600.000E+0	771.865E-12
-610.000E+0	881.982E-12
-620.000E+0	1.003E-9
-630.000E+0	1.127E-9
-640.000E+0	1.270E-9
-650.000E+0	1.420E-9
-660.000E+0	1.582E-9
-670.000E+0	1.487E-9
-680.000E+0	1.351E-9
-690.000E+0	1.244E-9
-700.000E+0	1.146E-9

File: flute1/CV_Diodes/VPX34347_013_2-S_HM_E_Left_PQC1_DiodeQuarter_IV.txt
Extended_Flutes_20-Nov-20_4:17:55 PM	Left_PQC1_DiodeQuarter_IV	
Temperature(C)= 21.9	Humidity(%)= 11.7	Bias(V)= 0.000E+0
Current_Limit(A) = 15.000E-6	Settling_time(s) = 1.0	
		
Voltage (V)	Current (A)
0.000E+0	685.431E-9
-10.000E+0	596.833E-9
-20.000E+0	518.769E-9
-30.000E+0	423.192E-9
-40.000E+0	317.966E-9
-50.000E+0	212.673E-9
-60.000E+0	118.892E-9
-70.000E+0	21.707E-9
-80.000E+0	696.565E-12
-90.000E+0	72.316E-12
-100.000E+0	22.540E-12
-110.000E+0	9.944E-12
-120.000E+0	7.893E-12
-130.000E+0	7.947E-12
-140.000E+0	8.134E-12
-150.000E+0	8.170E-12
-160.000E+0	8.351E-12
-170.000E+0	8.573E-12
-180.000E+0	8.725E-12
-190.000E+0	8.930E-12
-200.000E+0	9.127E-12
-210.000E+0	9.321E-12
-220.000E+0	9.476E-12
-230.000E+0	9.592E-12
-240.000E+0	9.677E-12
-250.000E+0	9.759E-12
-260.000E+0	9.832E-12
-270.000E+0	9.892E-12
-280.000E+0	9.953E-12
-290.000E+0	10.012E-12
-300.000E+0	10.053E-12
-310.000E+0	10.088E-12
-320.000E+0	11.454E-12
-330.000E+0	10.300E-12
-340.000E+0	10.305E-12
-350.000E+0	10.402E-12
-360.000E+0	10.535E-12
-370.000E+0	10.810E-12
-380.000E+0	11.264E-12
-390.000E+0	12.682E-12
-400.000E+0	13.953E-12
-410.000E+0	15.334E-12
-420.000E+0	18.442E-12
-430.000E+0	23.467E-12
-440.000E+0	29.871E-12
-450.000E+0	39.222E-12
-460.000E+0	49.201E-12
-470.000E+0	61.579E-12
-480.000E+0	75.720E-12
-490.000E+0	91.632E-12
-500.000E+0	109.224E-12
-510.000E+0	128.877E-12
-520.000E+0	150.997E-12
-530.000E+0	176.566E-12
-540.000E+0	204.891E-12
-550.000E+0	235.116E-12
-560.000E+0	270.946E-12
-570.000E+0	311.888E-12
-580.000E+0	357.685E-12
-590.000E+0	409.340E-12
-600.000E+0	468.276E-12
-610.000E+0	533.363E-12
-620.000E+0	607.038E-12
-630.000E+0	691.316E-12
-640.000E+0	784.207E-12
-650.000E+0	882.626E-12
-660.000E+0	999.044E-12
-670.000E+0	1.027E-9
-680.000E+0	939.619E-12
-690.000E+0	868.254E-12
-700.000E+0	810.499E-12

File: flute1/CV_Diodes/VPX34347_020_2-S_HM_E_Left_PQC1_DiodeQuarter_IV.txt
Extended_Flutes_23-Nov-20_9:48:46 AM	Left_PQC1_DiodeQuarter_IV	
Temperature(C)= 18.6	Humidity(%)= 13.8	Bias(V)= 0.000E+0
Current_Limit(A) = 15.000E-6	Settling_time(s) = 1.0	
		
Voltage (V)	Current (A)
0.000E+0	611.785E-9
-10.000E+0	1.033E-6
-20.000E+0	1.111E-6
-30.000E+0	968.882E-9
-40.000E+0	727.903E-9
-50.000E+0	459.405E-9
-60.000E+0	207.942E-9
-70.000E+0	20.841E-9
-80.000E+0	18.344E-12
-90.000E+0	8.871E-12
-100.000E+0	7.859E-12
-110.000E+0	6.333E-12
-120.000E+0	7.064E-12
-130.000E+0	7.151E-12
-140.000E+0	7.165E-12
-150.000E+0	7.250E-12
-160.000E+0	7.269E-12
-170.000E+0	7.302E-12
-180.000E+0	7.404E-12
-190.000E+0	7.504E-12
-200.000E+0	7.579E-12
-210.000E+0	7.656E-12
-220.000E+0	7.751E-12
-230.000E+0	7.786E-12
-240.000E+0	7.846E-12
-250.000E+0	7.914E-12
-260.000E+0	7.984E-12
-270.000E+0	7.999E-12
-280.000E+0	8.034E-12
-290.000E+0	8.106E-12
-300.000E+0	8.137E-12
-310.000E+0	10.618E-12
-320.000E+0	7.715E-12
-330.000E+0	8.339E-12
-340.000E+0	8.626E-12
-350.000E+0	9.083E-12
-360.000E+0	9.848E-12
-370.000E+0	10.662E-12
-380.000E+0	13.785E-12
-390.000E+0	17.523E-12
-400.000E+0	24.460E-12
-410.000E+0	33.787E-12
-420.000E+0	46.390E-12
-430.000E+0	61.828E-12
-440.000E+0	81.202E-12
-450.000E+0	100.577E-12
-460.000E+0	122.998E-12
-470.000E+0	148.168E-12
-480.000E+0	176.848E-12
-490.000E+0	209.286E-12
-500.000E+0	240.357E-12
-510.000E+0	282.735E-12
-520.000E+0	327.362E-12
-530.000E+0	379.292E-12
-540.000E+0	436.746E-12
-550.000E+0	502.188E-12
-560.000E+0	575.503E-12
-570.000E+0	656.270E-12
-580.000E+0	751.910E-12
-590.000E+0	855.878E-12
-600.000E+0	969.963E-12
-610.000E+0	1.099E-9
-620.000E+0	1.241E-9
-630.000E+0	1.393E-9
-640.000E+0	1.557E-9
-650.000E+0	1.603E-9
-660.000E+0	1.447E-9
-670.000E+0	1.321E-9
-680.000E+0	1.220E-9
-690.000E+0	1.138E-9
-700.000E+0	1.072E-9

File: flute1/CV_Diodes/VPX34347_025_2-S_HM_E_Right_PQC1_DiodeQuarter_CV.txt
Extended_Flutes_19-Nov-20_4:15:14 PM	Right_PQC1_DiodeQuarter_CV	
Temperature(C)= 22.2	Humidity(%)= 6.5	AC Amplitude(V)= 250.000E-3
AC Frequency(Hz) = 100.000E+3	Settling_time(s) = 0.5	
		
Voltage (V)	Capacitance (F)
0.000E+0	37.180E-12
-5.000E+0	9.052E-12
-10.000E+0	7.453E-12
-15.000E+0	6.655E-12
-20.000E+0	6.190E-12
-25.000E+0	5.868E-12
-30.000E+0	5.629E-12
-35.000E+0	5.426E-12
-40.000E+0	5.276E-12
-45.000E+0	5.178E-12
-50.000E+0	5.073E-12
-55.000E+0	4.987E-12
-60.000E+0	4.904E-12
-65.000E+0	4.856E-12
-70.000E+0	4.818E-12
-75.000E+0	4.753E-12
-80.000E+0	4.638E-12
-85.000E+0	4.557E-12
-90.000E+0	4.488E-12
-95.000E+0	4.443E-12
-100.000E+0	4.377E-12
-105.000E+0	4.291E-12
-110.000E+0	4.218E-12
-115.000E+0	4.170E-12
-120.000E+0	4.144E-12
-125.000E+0	4.101E-12
-130.000E+0	4.111E-12
-135.000E+0	4.086E-12
-140.000E+0	4.053E-12
-145.000E+0	4.037E-12
-150.000E+0	4.023E-12
-155.000E+0	3.999E-12
-160.000E+0	3.970E-12
-165.000E+0	3.961E-12
-170.000E+0	3.932E-12
-175.000E+0	3.936E-12
-180.000E+0	3.932E-12
-185.000E+0	3.883E-12
-190.000E+0	3.910E-12
-195.000E+0	3.879E-12
-200.000E+0	3.850E-12
-205.000E+0	3.884E-12
-210.000E+0	3.859E-12
-215.000E+0	3.846E-12
-220.000E+0	3.807E-12
-225.000E+0	3.841E-12
-230.000E+0	3.840E-12
-235.000E+0	3.842E-12
-240.000E+0	3.799E-12
-245.000E+0	3.829E-12
-250.000E+0	3.797E-12
-255.000E+0	3.791E-12
-260.000E+0	3.780E-12
-265.000E+0	3.774E-12
-270.000E+0	3.767E-12
-275.000E+0	3.741E-12
-280.000E+0	3.771E-12
-285.000E+0	3.734E-12
-290.000E+0	3.717E-12
-295.000E+0	3.747E-12
-300.000E+0	3.719E-12
-305.000E+0	3.732E-12
-310.000E+0	3.724E-12
-315.000E+0	3.725E-12
-320.000E+0	3.701E-12
-325.000E+0	3.720E-12
-330.000E+0	3.697E-12
-335.000E+0	3.721E-12
-340.000E+0	3.698E-12
-345.000E+0	3.693E-12
-350.000E+0	3.702E-12
-355.000E+0	3.693E-12
-360.000E+0	3.715E-12
-365.000E+0	3.700E-12
-370.000E+0	3.695E-12
-375.000E+0	3.685E-12
-380.000E+0	3.697E-12
-385.000E+0	3.694E-12
-390.000E+0	3.715E-12
-395.000E+0	3.697E-12
-400.000E+0	3.670E-12
-405.000E+0	3.681E-12
-410.000E+0	3.731E-12
-415.000E+0	3.703E-12
-420.000E+0	3.696E-12
-425.000E+0	3.686E-12
-430.000E+0	3.693E-12
-435.000E+0	3.688E-12
-440.000E+0	3.731E-12
-445.000E+0	3.692E-12
-450.000E+0	3.707E-12
-455.000E+0	3.691E-12
-460.000E+0	3.703E-12
-465.000E+0	3.698E-12
-470.000E+0	3.665E-12
-475.000E+0	3.704E-12
-480.000E+0	3.695E-12
-485.000E+0	3.671E-12
-490.000E+0	3.711E-12
-495.000E+0	3.716E-12
-500.000E+0	3.708E-12
