Repository: PanosAssiouras/PQC_measurment_analysis_python

File: flute3/CV_Diodes/VPX34347_002_2-S_HM_E_Right_PQC3_DiodeHalf_CV.txt
Extended_Flutes_09-Nov-20_7:08:11 PM	Right_PQC3_DiodeHalf_CV	
Temperature(C)= 24.5	Humidity(%)= 6.2	AC Amplitude(V)= 250.000E-3
AC Frequency(Hz) = 100.000E+3	Settling_time(s) = 0.5	
		
Voltage (V)	Capacitance (F)
0.000E+0	111.440E-12
-5.000E+0	23.880E-12
-10.000E+0	17.700E-12
-15.000E+0	14.745E-12
-20.000E+0	13.083E-12
-25.000E+0	11.868E-12
-30.000E+0	10.944E-12
-35.000E+0	10.216E-12
-40.000E+0	9.621E-12
-45.000E+0	9.101E-12
-50.000E+0	8.652E-12
-55.000E+0	8.210E-12
-60.000E+0	7.803E-12
-65.000E+0	7.383E-12
-70.000E+0	7.009E-12
-75.000E+0	6.618E-12
-80.000E+0	6.482E-12
-85.000E+0	6.574E-12
-90.000E+0	6.537E-12
-95.000E+0	6.310E-12
-100.000E+0	6.182E-12
-105.000E+0	6.168E-12
-110.000E+0	6.039E-12
-115.000E+0	5.891E-12
-120.000E+0	5.809E-12
-125.000E+0	5.643E-12
-130.000E+0	5.567E-12
-135.000E+0	5.509E-12
-140.000E+0	5.412E-12
-145.000E+0	5.371E-12
-150.000E+0	5.352E-12
-155.000E+0	5.194E-12
-160.000E+0	5.198E-12
-165.000E+0	5.270E-12
-170.000E+0	5.142E-12
-175.000E+0	5.175E-12
-180.000E+0	5.075E-12
-185.000E+0	4.960E-12
-190.000E+0	4.942E-12
-195.000E+0	5.047E-12
-200.000E+0	4.935E-12
-205.000E+0	4.893E-12
-210.000E+0	4.912E-12
-215.000E+0	4.877E-12
-220.000E+0	4.781E-12
-225.000E+0	4.804E-12
-230.000E+0	4.807E-12
-235.000E+0	4.755E-12
-240.000E+0	4.750E-12
-245.000E+0	4.759E-12
-250.000E+0	4.737E-12
-255.000E+0	4.762E-12
-260.000E+0	4.770E-12
-265.000E+0	4.782E-12
-270.000E+0	4.776E-12
-275.000E+0	4.782E-12
-280.000E+0	4.760E-12
-285.000E+0	4.786E-12
-290.000E+0	4.805E-12
-295.000E+0	4.758E-12
-300.000E+0	4.745E-12
-305.000E+0	4.775E-12
-310.000E+0	4.807E-12
-315.000E+0	4.805E-12
-320.000E+0	4.801E-12
-325.000E+0	4.778E-12
-330.000E+0	4.793E-12
-335.000E+0	4.767E-12
-340.000E+0	4.784E-12
-345.000E+0	4.746E-12
-350.000E+0	4.807E-12
-355.000E+0	4.787E-12
-360.000E+0	4.776E-12
-365.000E+0	4.771E-12
-370.000E+0	4.769E-12
-375.000E+0	4.789E-12
-380.000E+0	4.752E-12
-385.000E+0	4.781E-12
-390.000E+0	4.766E-12
-395.000E+0	4.778E-12
-400.000E+0	4.800E-12
-405.000E+0	4.756E-12
-410.000E+0	4.780E-12
-415.000E+0	4.820E-12
-420.000E+0	4.740E-12
-425.000E+0	4.829E-12
-430.000E+0	4.721E-12
-435.000E+0	4.751E-12
-440.000E+0	4.768E-12
-445.000E+0	4.777E-12
-450.000E+0	4.796E-12
-455.000E+0	4.782E-12
-460.000E+0	4.724E-12
-465.000E+0	4.766E-12
-470.000E+0	4.811E-12
-475.000E+0	4.786E-12
-480.000E+0	4.780E-12
-485.000E+0	4.789E-12
-490.000E+0	4.794E-12
-495.000E+0	4.772E-12
-500.000E+0	4.799E-12

File: flute3/CV_Diodes/VPX34347_004_2-S_HM_W_Left_PQC3_DiodeHalf_CV.txt
Extended_Flutes_11-Nov-20_2:02:02 PM	Left_PQC3_DiodeHalf_CV	
Temperature(C)= 23.3	Humidity(%)= 8.6	AC Amplitude(V)= 250.000E-3
AC Frequency(Hz) = 100.000E+3	Settling_time(s) = 0.5	
		
Voltage (V)	Capacitance (F)
0.000E+0	110.610E-12
-5.000E+0	23.290E-12
-10.000E+0	17.170E-12
-15.000E+0	14.590E-12
-20.000E+0	12.918E-12
-25.000E+0	11.719E-12
-30.000E+0	10.902E-12
-35.000E+0	10.223E-12
-40.000E+0	9.560E-12
-45.000E+0	9.069E-12
-50.000E+0	8.610E-12
-55.000E+0	8.191E-12
-60.000E+0	7.737E-12
-65.000E+0	7.327E-12
-70.000E+0	6.960E-12
-75.000E+0	6.575E-12
-80.000E+0	6.467E-12
-85.000E+0	6.582E-12
-90.000E+0	6.434E-12
-95.000E+0	6.261E-12
-100.000E+0	6.109E-12
-105.000E+0	6.073E-12
-110.000E+0	5.961E-12
-115.000E+0	5.862E-12
-120.000E+0	5.727E-12
-125.000E+0	5.642E-12
-130.000E+0	5.572E-12
-135.000E+0	5.528E-12
-140.000E+0	5.408E-12
-145.000E+0	5.381E-12
-150.000E+0	5.370E-12
-155.000E+0	5.269E-12
-160.000E+0	5.244E-12
-165.000E+0	5.193E-12
-170.000E+0	5.161E-12
-175.000E+0	5.127E-12
-180.000E+0	5.071E-12
-185.000E+0	5.054E-12
-190.000E+0	5.022E-12
-195.000E+0	4.959E-12
-200.000E+0	4.917E-12
-205.000E+0	4.880E-12
-210.000E+0	4.870E-12
-215.000E+0	4.796E-12
-220.000E+0	4.813E-12
-225.000E+0	4.744E-12
-230.000E+0	4.777E-12
-235.000E+0	4.750E-12
-240.000E+0	4.737E-12
-245.000E+0	4.721E-12
-250.000E+0	4.733E-12
-255.000E+0	4.732E-12
-260.000E+0	4.735E-12
-265.000E+0	4.743E-12
-270.000E+0	4.754E-12
-275.000E+0	4.734E-12
-280.000E+0	4.711E-12
-285.000E+0	4.751E-12
-290.000E+0	4.766E-12
-295.000E+0	4.752E-12
-300.000E+0	4.677E-12
-305.000E+0	4.728E-12
-310.000E+0	4.741E-12
-315.000E+0	4.755E-12
-320.000E+0	4.763E-12
-325.000E+0	4.726E-12
-330.000E+0	4.738E-12
-335.000E+0	4.739E-12
-340.000E+0	4.731E-12
-345.000E+0	4.758E-12
-350.000E+0	4.757E-12
-355.000E+0	4.733E-12
-360.000E+0	4.758E-12
-365.000E+0	4.753E-12
-370.000E+0	4.752E-12
-375.000E+0	4.773E-12
-380.000E+0	4.751E-12
-385.000E+0	4.736E-12
-390.000E+0	4.759E-12
-395.000E+0	4.757E-12
-400.000E+0	4.731E-12
-405.000E+0	4.746E-12
-410.000E+0	4.777E-12
-415.000E+0	4.738E-12
-420.000E+0	4.790E-12
-425.000E+0	4.770E-12
-430.000E+0	4.772E-12
-435.000E+0	4.771E-12
-440.000E+0	4.757E-12
-445.000E+0	4.741E-12
-450.000E+0	4.777E-12
-455.000E+0	4.750E-12
-460.000E+0	4.776E-12
-465.000E+0	4.744E-12
-470.000E+0	4.750E-12
-475.000E+0	4.754E-12
-480.000E+0	4.809E-12
-485.000E+0	4.782E-12
-490.000E+0	4.739E-12
-495.000E+0	4.752E-12
-500.000E+0	4.744E-12

File: flute3/CV_Diodes/VPX34347_006_2-S_HM_E_Left_PQC3_DiodeHalf_CV.txt
Extended_Flutes_17-Nov-20_2:35:19 PM	Left_PQC3_DiodeHalf_CV	
Temperature(C)= 21.3	Humidity(%)= 7.9	AC Amplitude(V)= 250.000E-3
AC Frequency(Hz) = 100.000E+3	Settling_time(s) = 0.5	
		
Voltage (V)	Capacitance (F)
0.000E+0	118.100E-12
-5.000E+0	23.160E-12
-10.000E+0	17.162E-12
-15.000E+0	14.602E-12
-20.000E+0	13.020E-12
-25.000E+0	11.784E-12
-30.000E+0	10.932E-12
-35.000E+0	10.225E-12
-40.000E+0	9.684E-12
-45.000E+0	9.156E-12
-50.000E+0	8.686E-12
-55.000E+0	8.268E-12
-60.000E+0	7.863E-12
-65.000E+0	7.482E-12
-70.000E+0	6.983E-12
-75.000E+0	6.730E-12
-80.000E+0	6.720E-12
-85.000E+0	6.713E-12
-90.000E+0	6.513E-12
-95.000E+0	6.326E-12
-100.000E+0	6.262E-12
-105.000E+0	6.153E-12
-110.000E+0	6.032E-12
-115.000E+0	5.923E-12
-120.000E+0	5.799E-12
-125.000E+0	5.675E-12
-130.000E+0	5.589E-12
-135.000E+0	5.544E-12
-140.000E+0	5.488E-12
-145.000E+0	5.440E-12
-150.000E+0	5.401E-12
-155.000E+0	5.332E-12
-160.000E+0	5.324E-12
-165.000E+0	5.255E-12
-170.000E+0	5.227E-12
-175.000E+0	5.166E-12
-180.000E+0	5.136E-12
-185.000E+0	5.098E-12
-190.000E+0	5.071E-12
-195.000E+0	5.022E-12
-200.000E+0	4.971E-12
-205.000E+0	4.969E-12
-210.000E+0	4.918E-12
-215.000E+0	4.887E-12
-220.000E+0	4.862E-12
-225.000E+0	4.860E-12
-230.000E+0	4.798E-12
-235.000E+0	4.769E-12
-240.000E+0	4.798E-12
-245.000E+0	4.752E-12
-250.000E+0	4.745E-12
-255.000E+0	4.747E-12
-260.000E+0	4.735E-12
-265.000E+0	4.729E-12
-270.000E+0	4.806E-12
-275.000E+0	4.750E-12
-280.000E+0	4.707E-12
-285.000E+0	4.765E-12
-290.000E+0	4.761E-12
-295.000E+0	4.733E-12
-300.000E+0	4.787E-12
-305.000E+0	4.750E-12
-310.000E+0	4.766E-12
-315.000E+0	4.738E-12
-320.000E+0	4.758E-12
-325.000E+0	4.769E-12
-330.000E+0	4.760E-12
-335.000E+0	4.737E-12
-340.000E+0	4.737E-12
-345.000E+0	4.775E-12
-350.000E+0	4.763E-12
-355.000E+0	4.764E-12
-360.000E+0	4.747E-12
-365.000E+0	4.762E-12
-370.000E+0	4.769E-12
-375.000E+0	4.799E-12
-380.000E+0	4.753E-12
-385.000E+0	4.750E-12
-390.000E+0	4.771E-12
-395.000E+0	4.798E-12
-400.000E+0	4.798E-12
-405.000E+0	4.803E-12
-410.000E+0	4.757E-12
-415.000E+0	4.744E-12
-420.000E+0	4.784E-12
-425.000E+0	4.760E-12
-430.000E+0	4.795E-12
-435.000E+0	4.749E-12
-440.000E+0	4.776E-12
-445.000E+0	4.799E-12
-450.000E+0	4.770E-12
-455.000E+0	4.782E-12
-460.000E+0	4.778E-12
-465.000E+0	4.790E-12
-470.000E+0	4.712E-12
-475.000E+0	4.772E-12
-480.000E+0	4.851E-12
-485.000E+0	4.732E-12
-490.000E+0	4.728E-12
-495.000E+0	4.688E-12
-500.000E+0	4.724E-12

File: flute3/CV_Diodes/VPX34347_010_2-S_HM_W_Right_PQC3_DiodeHalf_CV.txt
Extended_Flutes_18-Nov-20_10:40:59 AM	Right_PQC3_DiodeHalf_CV	
Temperature(C)= 20.9	Humidity(%)= 6.3	AC Amplitude(V)= 250.000E-3
AC Frequency(Hz) = 100.000E+3	Settling_time(s) = 0.5	
		
Voltage (V)	Capacitance (F)
0.000E+0	114.200E-12
-5.000E+0	24.280E-12
-10.000E+0	18.070E-12
-15.000E+0	15.261E-12
-20.000E+0	13.614E-12
-25.000E+0	12.333E-12
-30.000E+0	11.457E-12
-35.000E+0	10.723E-12
-40.000E+0	10.124E-12
-45.000E+0	9.591E-12
-50.000E+0	9.129E-12
-55.000E+0	8.711E-12
-60.000E+0	8.330E-12
-65.000E+0	7.936E-12
-70.000E+0	7.573E-12
-75.000E+0	7.232E-12
-80.000E+0	6.905E-12
-85.000E+0	6.547E-12
-90.000E+0	6.261E-12
-95.000E+0	6.040E-12
-100.000E+0	5.986E-12
-105.000E+0	6.003E-12
-110.000E+0	6.097E-12
-115.000E+0	6.057E-12
-120.000E+0	5.957E-12
-125.000E+0	5.851E-12
-130.000E+0	5.734E-12
-135.000E+0	5.658E-12
-140.000E+0	5.605E-12
-145.000E+0	5.545E-12
-150.000E+0	5.503E-12
-155.000E+0	5.422E-12
-160.000E+0	5.373E-12
-165.000E+0	5.344E-12
-170.000E+0	5.281E-12
-175.000E+0	5.223E-12
-180.000E+0	5.142E-12
-185.000E+0	5.128E-12
-190.000E+0	5.081E-12
-195.000E+0	5.053E-12
-200.000E+0	5.015E-12
-205.000E+0	4.993E-12
-210.000E+0	4.957E-12
-215.000E+0	4.905E-12
-220.000E+0	4.860E-12
-225.000E+0	4.878E-12
-230.000E+0	4.813E-12
-235.000E+0	4.819E-12
-240.000E+0	4.782E-12
-245.000E+0	4.762E-12
-250.000E+0	4.760E-12
-255.000E+0	4.763E-12
-260.000E+0	4.739E-12
-265.000E+0	4.744E-12
-270.000E+0	4.758E-12
-275.000E+0	4.746E-12
-280.000E+0	4.756E-12
-285.000E+0	4.745E-12
-290.000E+0	4.733E-12
-295.000E+0	4.731E-12
-300.000E+0	4.760E-12
-305.000E+0	4.755E-12
-310.000E+0	4.760E-12
-315.000E+0	4.759E-12
-320.000E+0	4.752E-12
-325.000E+0	4.773E-12
-330.000E+0	4.735E-12
-335.000E+0	4.746E-12
-340.000E+0	4.743E-12
-345.000E+0	4.758E-12
-350.000E+0	4.741E-12
-355.000E+0	4.744E-12
-360.000E+0	4.742E-12
-365.000E+0	4.770E-12
-370.000E+0	4.754E-12
-375.000E+0	4.751E-12
-380.000E+0	4.762E-12
-385.000E+0	4.754E-12
-390.000E+0	4.750E-12
-395.000E+0	4.776E-12
-400.000E+0	4.762E-12
-405.000E+0	4.759E-12
-410.000E+0	4.772E-12
-415.000E+0	4.758E-12
-420.000E+0	4.741E-12
-425.000E+0	4.771E-12
-430.000E+0	4.777E-12
-435.000E+0	4.784E-12
-440.000E+0	4.763E-12
-445.000E+0	4.790E-12
-450.000E+0	4.774E-12
-455.000E+0	4.761E-12
-460.000E+0	4.790E-12
-465.000E+0	4.779E-12
-470.000E+0	4.804E-12
-475.000E+0	4.758E-12
-480.000E+0	4.781E-12
-485.000E+0	4.782E-12
-490.000E+0	4.776E-12
-495.000E+0	4.775E-12
-500.000E+0	4.809E-12

File: flute3/CV_Diodes/VPX34347_011_2-S_HM_E_Right_PQC3_DiodeHalf_CV.txt
Extended_Flutes_18-Nov-20_1:04:58 PM	Right_PQC3_DiodeHalf_CV	
Temperature(C)= 22.2	Humidity(%)= 6.3	AC Amplitude(V)= 250.000E-3
AC Frequency(Hz) = 100.000E+3	Settling_time(s) = 0.5	
		
Voltage (V)	Capacitance (F)
0.000E+0	94.220E-12
-5.000E+0	21.620E-12
-10.000E+0	16.243E-12
-15.000E+0	14.006E-12
-20.000E+0	12.535E-12
-25.000E+0	11.500E-12
-30.000E+0	10.669E-12
-35.000E+0	10.049E-12
-40.000E+0	9.553E-12
-45.000E+0	9.068E-12
-50.000E+0	8.770E-12
-55.000E+0	8.320E-12
-60.000E+0	7.952E-12
-65.000E+0	7.565E-12
-70.000E+0	7.248E-12
-75.000E+0	6.907E-12
-80.000E+0	6.580E-12
-85.000E+0	6.317E-12
-90.000E+0	6.194E-12
-95.000E+0	6.232E-12
-100.000E+0	6.280E-12
-105.000E+0	6.146E-12
-110.000E+0	6.022E-12
-115.000E+0	5.915E-12
-120.000E+0	5.822E-12
-125.000E+0	5.735E-12
-130.000E+0	5.692E-12
-135.000E+0	5.603E-12
-140.000E+0	5.525E-12
-145.000E+0	5.406E-12
-150.000E+0	5.385E-12
-155.000E+0	5.301E-12
-160.000E+0	5.255E-12
-165.000E+0	5.225E-12
-170.000E+0	5.154E-12
-175.000E+0	5.143E-12
-180.000E+0	5.090E-12
-185.000E+0	5.111E-12
-190.000E+0	5.021E-12
-195.000E+0	4.997E-12
-200.000E+0	4.935E-12
-205.000E+0	4.905E-12
-210.000E+0	4.856E-12
-215.000E+0	4.884E-12
-220.000E+0	4.818E-12
-225.000E+0	4.774E-12
-230.000E+0	4.746E-12
-235.000E+0	4.731E-12
-240.000E+0	4.745E-12
-245.000E+0	4.777E-12
-250.000E+0	4.750E-12
-255.000E+0	4.735E-12
-260.000E+0	4.784E-12
-265.000E+0	4.726E-12
-270.000E+0	4.785E-12
-275.000E+0	4.792E-12
-280.000E+0	4.806E-12
-285.000E+0	4.763E-12
-290.000E+0	4.781E-12
-295.000E+0	4.779E-12
-300.000E+0	4.791E-12
-305.000E+0	4.794E-12
-310.000E+0	4.771E-12
-315.000E+0	4.787E-12
-320.000E+0	4.757E-12
-325.000E+0	4.771E-12
-330.000E+0	4.728E-12
-335.000E+0	4.779E-12
-340.000E+0	4.734E-12
-345.000E+0	4.776E-12
-350.000E+0	4.764E-12
-355.000E+0	4.794E-12
-360.000E+0	4.793E-12
-365.000E+0	4.786E-12
-370.000E+0	4.795E-12
-375.000E+0	4.782E-12
-380.000E+0	4.767E-12
-385.000E+0	4.781E-12
-390.000E+0	4.784E-12
-395.000E+0	4.764E-12
-400.000E+0	4.779E-12
-405.000E+0	4.769E-12
-410.000E+0	4.758E-12
-415.000E+0	4.773E-12
-420.000E+0	4.764E-12
-425.000E+0	4.804E-12
-430.000E+0	4.766E-12
-435.000E+0	4.748E-12
-440.000E+0	4.770E-12
-445.000E+0	4.763E-12
-450.000E+0	4.768E-12
-455.000E+0	4.781E-12
-460.000E+0	4.797E-12
-465.000E+0	4.769E-12
-470.000E+0	4.768E-12
-475.000E+0	4.784E-12
-480.000E+0	4.879E-12
-485.000E+0	4.769E-12
-490.000E+0	4.785E-12
-495.000E+0	4.743E-12
-500.000E+0	4.764E-12

File: flute3/CV_Diodes/VPX34347_011_2-S_HM_W_Right_PQC3_DiodeHalf_CV.txt
Extended_Flutes_18-Nov-20_3:32:06 PM	Right_PQC3_DiodeHalf_CV	
Temperature(C)= 23.0	Humidity(%)= 6.0	AC Amplitude(V)= 250.000E-3
AC Frequency(Hz) = 100.000E+3	Settling_time(s) = 0.5	
		
Voltage (V)	Capacitance (F)
0.000E+0	122.160E-12
-5.000E+0	25.110E-12
-10.000E+0	18.620E-12
-15.000E+0	15.586E-12
-20.000E+0	13.839E-12
-25.000E+0	12.588E-12
-30.000E+0	11.599E-12
-35.000E+0	10.792E-12
-40.000E+0	10.132E-12
-45.000E+0	9.598E-12
-50.000E+0	9.101E-12
-55.000E+0	8.676E-12
-60.000E+0	8.194E-12
-65.000E+0	7.763E-12
-70.000E+0	7.400E-12
-75.000E+0	7.005E-12
-80.000E+0	6.651E-12
-85.000E+0	6.352E-12
-90.000E+0	6.184E-12
-95.000E+0	6.140E-12
-100.000E+0	6.303E-12
-105.000E+0	6.190E-12
-110.000E+0	6.082E-12
-115.000E+0	5.903E-12
-120.000E+0	5.837E-12
-125.000E+0	5.727E-12
-130.000E+0	5.667E-12
-135.000E+0	5.625E-12
-140.000E+0	5.546E-12
-145.000E+0	5.483E-12
-150.000E+0	5.398E-12
-155.000E+0	5.302E-12
-160.000E+0	5.278E-12
-165.000E+0	5.239E-12
-170.000E+0	5.194E-12
-175.000E+0	5.156E-12
-180.000E+0	5.108E-12
-185.000E+0	5.073E-12
-190.000E+0	5.048E-12
-195.000E+0	5.008E-12
-200.000E+0	4.958E-12
-205.000E+0	4.916E-12
-210.000E+0	4.819E-12
-215.000E+0	4.848E-12
-220.000E+0	4.853E-12
-225.000E+0	4.818E-12
-230.000E+0	4.787E-12
-235.000E+0	4.753E-12
-240.000E+0	4.754E-12
-245.000E+0	4.782E-12
-250.000E+0	4.708E-12
-255.000E+0	4.744E-12
-260.000E+0	4.795E-12
-265.000E+0	4.773E-12
-270.000E+0	4.743E-12
-275.000E+0	4.740E-12
-280.000E+0	4.787E-12
-285.000E+0	4.764E-12
-290.000E+0	4.721E-12
-295.000E+0	4.726E-12
-300.000E+0	4.755E-12
-305.000E+0	4.727E-12
-310.000E+0	4.744E-12
-315.000E+0	4.767E-12
-320.000E+0	4.763E-12
-325.000E+0	4.763E-12
-330.000E+0	4.739E-12
-335.000E+0	4.774E-12
-340.000E+0	4.756E-12
-345.000E+0	4.753E-12
-350.000E+0	4.777E-12
-355.000E+0	4.754E-12
-360.000E+0	4.778E-12
-365.000E+0	4.774E-12
-370.000E+0	4.756E-12
-375.000E+0	4.777E-12
-380.000E+0	4.738E-12
-385.000E+0	4.806E-12
-390.000E+0	4.759E-12
-395.000E+0	4.756E-12
-400.000E+0	4.757E-12
-405.000E+0	4.765E-12
-410.000E+0	4.764E-12
-415.000E+0	4.759E-12
-420.000E+0	4.766E-12
-425.000E+0	4.779E-12
-430.000E+0	4.794E-12
-435.000E+0	4.751E-12
-440.000E+0	4.749E-12
-445.000E+0	4.716E-12
-450.000E+0	4.751E-12
-455.000E+0	4.819E-12
-460.000E+0	4.774E-12
-465.000E+0	4.747E-12
-470.000E+0	4.748E-12
-475.000E+0	4.803E-12
-480.000E+0	4.752E-12
-485.000E+0	4.769E-12
-490.000E+0	4.793E-12
-495.000E+0	4.756E-12
-500.000E+0	4.766E-12

File: flute3/CV_Diodes/VPX34347_014_2-S_HM_W_Right_PQC3_DiodeHalf_CV.txt
Extended_Flutes_20-Nov-20_2:50:24 PM	Right_PQC3_DiodeHalf_CV	
Temperature(C)= 21.8	Humidity(%)= 11.9	AC Amplitude(V)= 250.000E-3
AC Frequency(Hz) = 100.000E+3	Settling_time(s) = 0.5	
		
Voltage (V)	Capacitance (F)
0.000E+0	112.890E-12
-5.000E+0	24.770E-12
-10.000E+0	18.350E-12
-15.000E+0	15.458E-12
-20.000E+0	13.776E-12
-25.000E+0	12.549E-12
-30.000E+0	11.594E-12
-35.000E+0	10.857E-12
-40.000E+0	10.248E-12
-45.000E+0	9.713E-12
-50.000E+0	9.284E-12
-55.000E+0	8.827E-12
-60.000E+0	8.454E-12
-65.000E+0	8.130E-12
-70.000E+0	7.723E-12
-75.000E+0	7.408E-12
-80.000E+0	7.085E-12
-85.000E+0	6.767E-12
-90.000E+0	6.443E-12
-95.000E+0	6.215E-12
-100.000E+0	6.008E-12
-105.000E+0	5.893E-12
-110.000E+0	5.894E-12
-115.000E+0	5.949E-12
-120.000E+0	6.002E-12
-125.000E+0	5.911E-12
-130.000E+0	5.839E-12
-135.000E+0	5.707E-12
-140.000E+0	5.622E-12
-145.000E+0	5.596E-12
-150.000E+0	5.517E-12
-155.000E+0	5.461E-12
-160.000E+0	5.430E-12
-165.000E+0	5.376E-12
-170.000E+0	5.339E-12
-175.000E+0	5.337E-12
-180.000E+0	5.282E-12
-185.000E+0	5.225E-12
-190.000E+0	5.184E-12
-195.000E+0	5.082E-12
-200.000E+0	5.082E-12
-205.000E+0	5.026E-12
-210.000E+0	4.989E-12
-215.000E+0	4.948E-12
-220.000E+0	4.903E-12
-225.000E+0	4.855E-12
-230.000E+0	4.857E-12
-235.000E+0	4.830E-12
-240.000E+0	4.807E-12
-245.000E+0	4.773E-12
-250.000E+0	4.773E-12
-255.000E+0	4.756E-12
-260.000E+0	4.778E-12
-265.000E+0	4.760E-12
-270.000E+0	4.776E-12
-275.000E+0	4.770E-12
-280.000E+0	4.789E-12
-285.000E+0	4.748E-12
-290.000E+0	4.721E-12
-295.000E+0	4.734E-12
-300.000E+0	4.781E-12
-305.000E+0	4.747E-12
-310.000E+0	4.757E-12
-315.000E+0	4.740E-12
-320.000E+0	4.759E-12
-325.000E+0	4.775E-12
-330.000E+0	4.738E-12
-335.000E+0	4.758E-12
-340.000E+0	4.740E-12
-345.000E+0	4.749E-12
-350.000E+0	4.778E-12
-355.000E+0	4.744E-12
-360.000E+0	4.766E-12
-365.000E+0	4.740E-12
-370.000E+0	4.772E-12
-375.000E+0	4.741E-12
-380.000E+0	4.762E-12
-385.000E+0	4.752E-12
-390.000E+0	4.743E-12
-395.000E+0	4.784E-12
-400.000E+0	4.771E-12
-405.000E+0	4.765E-12
-410.000E+0	4.740E-12
-415.000E+0	4.781E-12
-420.000E+0	4.752E-12
-425.000E+0	4.730E-12
-430.000E+0	4.758E-12
-435.000E+0	4.758E-12
-440.000E+0	4.789E-12
-445.000E+0	4.777E-12
-450.000E+0	4.788E-12
-455.000E+0	4.795E-12
-460.000E+0	4.790E-12
-465.000E+0	4.795E-12
-470.000E+0	4.779E-12
-475.000E+0	4.780E-12
-480.000E+0	4.777E-12
-485.000E+0	4.771E-12
-490.000E+0	4.758E-12
-495.000E+0	4.753E-12
-500.000E+0	4.773E-12

File: flute3/CV_Diodes/VPX34347_020_2-S_HM_E_Right_PQC3_DiodeHalf_CV.txt
Extended_Flutes_23-Nov-20_10:44:49 AM	Right_PQC3_DiodeHalf_CV	
Temperature(C)= 20.0	Humidity(%)= 14.3	AC Amplitude(V)= 250.000E-3
AC Frequency(Hz) = 100.000E+3	Settling_time(s) = 0.5	
		
Voltage (V)	Capacitance (F)
0.000E+0	114.270E-12
-5.000E+0	24.220E-12
-10.000E+0	17.790E-12
-15.000E+0	14.828E-12
-20.000E+0	13.158E-12
-25.000E+0	11.941E-12
-30.000E+0	11.042E-12
-35.000E+0	10.333E-12
-40.000E+0	9.779E-12
-45.000E+0	9.263E-12
-50.000E+0	8.801E-12
-55.000E+0	8.402E-12
-60.000E+0	7.986E-12
-65.000E+0	7.605E-12
-70.000E+0	7.249E-12
-75.000E+0	6.873E-12
-80.000E+0	6.565E-12
-85.000E+0	6.302E-12
-90.000E+0	6.229E-12
-95.000E+0	6.351E-12
-100.000E+0	6.285E-12
-105.000E+0	6.166E-12
-110.000E+0	6.012E-12
-115.000E+0	5.910E-12
-120.000E+0	5.853E-12
-125.000E+0	5.736E-12
-130.000E+0	5.654E-12
-135.000E+0	5.596E-12
-140.000E+0	5.493E-12
-145.000E+0	5.429E-12
-150.000E+0	5.400E-12
-155.000E+0	5.334E-12
-160.000E+0	5.306E-12
-165.000E+0	5.233E-12
-170.000E+0	5.223E-12
-175.000E+0	5.175E-12
-180.000E+0	5.109E-12
-185.000E+0	5.063E-12
-190.000E+0	5.023E-12
-195.000E+0	4.984E-12
-200.000E+0	4.958E-12
-205.000E+0	4.948E-12
-210.000E+0	4.890E-12
-215.000E+0	4.884E-12
-220.000E+0	4.843E-12
-225.000E+0	4.795E-12
-230.000E+0	4.788E-12
-235.000E+0	4.753E-12
-240.000E+0	4.738E-12
-245.000E+0	4.752E-12
-250.000E+0	4.760E-12
-255.000E+0	4.770E-12
-260.000E+0	4.752E-12
-265.000E+0	4.743E-12
-270.000E+0	4.750E-12
-275.000E+0	4.753E-12
-280.000E+0	4.735E-12
-285.000E+0	4.765E-12
-290.000E+0	4.751E-12
-295.000E+0	4.717E-12
-300.000E+0	4.746E-12
-305.000E+0	4.753E-12
-310.000E+0	4.785E-12
-315.000E+0	4.768E-12
-320.000E+0	4.754E-12
-325.000E+0	4.743E-12
-330.000E+0	4.780E-12
-335.000E+0	4.827E-12
-340.000E+0	4.778E-12
-345.000E+0	4.733E-12
-350.000E+0	4.771E-12
-355.000E+0	4.807E-12
-360.000E+0	4.766E-12
-365.000E+0	4.786E-12
-370.000E+0	4.772E-12
-375.000E+0	4.798E-12
-380.000E+0	4.796E-12
-385.000E+0	4.821E-12
-390.000E+0	4.772E-12
-395.000E+0	4.802E-12
-400.000E+0	4.762E-12
-405.000E+0	4.783E-12
-410.000E+0	4.752E-12
-415.000E+0	4.798E-12
-420.000E+0	4.802E-12
-425.000E+0	4.759E-12
-430.000E+0	4.778E-12
-435.000E+0	4.770E-12
-440.000E+0	4.776E-12
-445.000E+0	4.752E-12
-450.000E+0	4.785E-12
-455.000E+0	4.786E-12
-460.000E+0	4.771E-12
-465.000E+0	4.781E-12
-470.000E+0	4.784E-12
-475.000E+0	4.778E-12
-480.000E+0	4.793E-12
-485.000E+0	4.762E-12
-490.000E+0	4.774E-12
-495.000E+0	4.785E-12
-500.000E+0	4.786E-12

File: flute3/CV_Diodes/VPX34347_025_2-S_HM_E_Left_PQC3_DiodeHalf_CV.txt
Extended_Flutes_19-Nov-20_3:17:02 PM	Left_PQC3_DiodeHalf_CV	
Temperature(C)= 22.2	Humidity(%)= 6.4	AC Amplitude(V)= 250.000E-3
AC Frequency(Hz) = 100.000E+3	Settling_time(s) = 0.5	
		
Voltage (V)	Capacitance (F)
0.000E+0	126.930E-12
-5.000E+0	25.510E-12
-10.000E+0	18.790E-12
-15.000E+0	15.648E-12
-20.000E+0	13.915E-12
-25.000E+0	12.575E-12
-30.000E+0	11.558E-12
-35.000E+0	10.705E-12
-40.000E+0	10.031E-12
-45.000E+0	9.446E-12
-50.000E+0	8.884E-12
-55.000E+0	8.329E-12
-60.000E+0	7.894E-12
-65.000E+0	7.380E-12
-70.000E+0	6.909E-12
-75.000E+0	6.603E-12
-80.000E+0	6.400E-12
-85.000E+0	6.491E-12
-90.000E+0	6.462E-12
-95.000E+0	6.305E-12
-100.000E+0	6.179E-12
-105.000E+0	6.096E-12
-110.000E+0	6.008E-12
-115.000E+0	5.928E-12
-120.000E+0	5.814E-12
-125.000E+0	5.702E-12
-130.000E+0	5.573E-12
-135.000E+0	5.467E-12
-140.000E+0	5.440E-12
-145.000E+0	5.369E-12
-150.000E+0	5.289E-12
-155.000E+0	5.262E-12
-160.000E+0	5.229E-12
-165.000E+0	5.174E-12
-170.000E+0	5.156E-12
-175.000E+0	5.082E-12
-180.000E+0	5.003E-12
-185.000E+0	5.002E-12
-190.000E+0	4.932E-12
-195.000E+0	4.919E-12
-200.000E+0	4.900E-12
-205.000E+0	4.871E-12
-210.000E+0	4.845E-12
-215.000E+0	4.791E-12
-220.000E+0	4.768E-12
-225.000E+0	4.776E-12
-230.000E+0	4.769E-12
-235.000E+0	4.699E-12
-240.000E+0	4.705E-12
-245.000E+0	4.712E-12
-250.000E+0	4.707E-12
-255.000E+0	4.693E-12
-260.000E+0	4.690E-12
-265.000E+0	4.708E-12
-270.000E+0	4.720E-12
-275.000E+0	4.685E-12
-280.000E+0	4.702E-12
-285.000E+0	4.676E-12
-290.000E+0	4.717E-12
-295.000E+0	4.700E-12
-300.000E+0	4.712E-12
-305.000E+0	4.713E-12
-310.000E+0	4.727E-12
-315.000E+0	4.695E-12
-320.000E+0	4.715E-12
-325.000E+0	4.690E-12
-330.000E+0	4.738E-12
-335.000E+0	4.729E-12
-340.000E+0	4.729E-12
-345.000E+0	4.714E-12
-350.000E+0	4.704E-12
-355.000E+0	4.736E-12
-360.000E+0	4.733E-12
-365.000E+0	4.722E-12
-370.000E+0	4.731E-12
-375.000E+0	4.736E-12
-380.000E+0	4.693E-12
-385.000E+0	4.733E-12
-390.000E+0	4.721E-12
-395.000E+0	4.720E-12
-400.000E+0	4.705E-12
-405.000E+0	4.727E-12
-410.000E+0	4.730E-12
-415.000E+0	4.720E-12
-420.000E+0	4.728E-12
-425.000E+0	4.726E-12
-430.000E+0	4.735E-12
-435.000E+0	4.734E-12
-440.000E+0	4.705E-12
-445.000E+0	4.733E-12
-450.000E+0	4.729E-12
-455.000E+0	4.732E-12
-460.000E+0	4.745E-12
-465.000E+0	4.735E-12
-470.000E+0	4.726E-12
-475.000E+0	4.736E-12
-480.000E+0	4.736E-12
-485.000E+0	4.733E-12
-490.000E+0	4.721E-12
-495.000E+0	4.749E-12
-500.000E+0	4.729E-12
